Repository: flokno/paper_raman_data

Raman from first principles
===

Repository with data and figures

## Figures

- [Fig. 1: PO Raman for GaN 0001](./figure_01/README.md)
- Fig. 2: PO Raman for GaN 10-10
- Fig. 3: Phonon frequencies and linewidths for GaN 0001
- Fig. 4: Phonon frequencies and linewidths for GaN 10-10
- Fig. 5: PO Raman for BZS
- Fig. 6: Unpolarized Raman for BZS at 300K
- Fig. 7: 2nd order estimates for BZS
- Fig. 8: Comparison 2PDOS vs. cDOS

File: data/GaN_laser_532nm/data_GaN_temperature_data_0001_cleaned_peak_144_fits.csv
,temperature,col,x0,Gamma,y0,zeta,temperature_exp
0,100.78854960363864,80.0K,144.11065588804428,0.6357716485230792,301.793729834682,0.8618177360521218,80.0
1,108.61833767794788,90.0K,144.2314120235217,0.6854610208648473,301.9429793655564,0.9063470405052675,90.0
2,116.44812575225711,100.0K,144.29450383948807,0.6819093210568699,309.08606321938873,0.8648561349382476,100.0
3,124.27791382656635,110.0K,144.27227417783612,0.6829144485583621,322.321424837801,0.8651176632074294,110.0
4,132.10770190087558,120.0K,144.2852872910978,0.702434372159695,332.88590098552066,0.880035264274263,120.0
5,139.9374899751848,130.0K,144.292592578,0.7080669522083104,339.83113248596885,0.8598664058719533,130.0
6,147.76727804949405,140.0K,144.2835219605106,0.7093828675611328,337.3709401807379,0.9322582639804362,140.0
7,155.5970661238033,150.0K,144.3096256591184,0.6941785771523995,352.2513800273666,0.8717898242625279,150.0
8,163.42685419811252,160.0K,144.2999006519413,0.7133257998759245,353.45710332166345,0.9191265588244284,160.0
9,171.25664227242177,170.0K,144.28214487961046,0.702229671208903,376.0158288666301,0.8311017845717077,170.0
10,179.086430346731,180.0K,144.27610496613715,0.7214404382528831,374.94525286122195,0.879423187443978,180.0
11,186.91621842104024,190.0K,144.19610060761346,0.70231786369899,395.4948692405239,0.8531062515712744,190.0
12,194.74600649534946,200.0K,144.20364420092938,0.6882761743165373,393.07660865835766,0.8117819043967142,200.0
13,202.5757945696587,210.0K,144.1992077280578,0.7095786551476899,407.55430332234647,0.8772298675851883,210.0
14,210.40558264396793,220.0K,144.1920629781968,0.7023769572561233,426.7923237396684,0.8458459163059994,220.0
15,218.23537071827718,230.0K,144.1524782506274,0.6942113689737338,432.36171846470063,0.8073279952868265,230.0
16,226.0651587925864,240.0K,144.15537291831583,0.7043360274056011,445.6634418056058,0.8172553659801397,240.0
17,233.89494686689565,250.0K,144.11660036100736,0.6892365671258116,469.15577500048954,0.7746979886344229,250.0
18,241.72473494120487,260.0K,144.11365769962507,0.6949884378623683,480.90545063613064,0.7780693219424967,260.0
19,249.55452301551412,270.0K,144.10641570156852,0.7128238515284149,487.2430380803644,0.8364325960829292,270.0
20,257.3843110898233,280.0K,144.07622807903658,0.7131917050876854,503.42965828509233,0.7538927444558859,280.0
21,265.21409916413256,290.0K,144.0395546892773,0.7148369556920121,510.65931115221855,0.7626601060178586,290.0
22,273.0438872384418,300.0K,144.01559517627527,0.7445685944771259,509.4031181919777,0.8072131637959004,300.0
23,280.87367531275106,310.0K,143.9989261686965,0.7591222575021105,518.0579544687654,0.8219484079337518,310.0
24,288.7034633870603,320.0K,143.96588826846616,0.7781443389818841,503.955794319482,0.8129537804524049,320.0
25,296.53325146136956,330.0K,143.9455441030215,0.773508014780876,517.9627053502392,0.7781991083756434,330.0
26,304.3630395356788,340.0K,143.89715880077793,0.7744705430282856,521.4916110699253,0.725638402780838,340.0
27,312.19282760998794,350.0K,143.8997865612674,0.7766607024695323,508.68294460179436,0.7585070599550513,350.0
28,320.0226156842972,360.0K,143.87275975573337,0.7689011555915343,535.466855016721,0.6761243411403983,360.0
29,327.85240375860644,370.0K,143.8392047645247,0.7718817698173359,509.30968415019214,0.7058052092369197,370.0
30,335.6821918329157,380.0K,143.8147438085277,0.7706421067706696,489.03066615497755,0.8852490253246436,380.0
31,343.51197990722494,390.0K,143.76730387559226,0.7599658600054591,559.9804093220932,0.5459958574185126,390.0
32,351.3417679815342,400.0K,143.74443397192843,0.7609023000917038,693.8420692298146,0.20056538442968758,400.0

File: data/GaN_laser_532nm/data_GaN_temperature_data_0001_cleaned_peak_570_fits.csv
,temperature,col,x0,Gamma,y0,zeta,temperature_exp
0,100.78854960363864,80.0K,569.685487848316,1.528237376573312,28509.644877100684,0.17504030180225716,80.0
1,108.61833767794788,90.0K,569.7134493642915,1.5364781870635866,28399.28634355525,0.16578904807960182,90.0
2,116.44812575225711,100.0K,569.6860692574553,1.5590042145898522,28136.315621576607,0.17194031132708099,100.0
3,124.27791382656635,110.0K,569.6818920524335,1.5791307194293864,28777.55801918841,0.17108759819937208,110.0
4,132.10770190087558,120.0K,569.6849693387807,1.5965292475263184,28617.080016433236,0.1676085971568076,120.0
5,139.9374899751848,130.0K,569.6738576515705,1.6094044355999906,28487.59760035359,0.1636555007246064,130.0
6,147.76727804949405,140.0K,569.6386564722259,1.6267000856528948,28340.488776862177,0.15364305949546822,140.0
7,155.5970661238033,150.0K,569.6840729372385,1.6432765070011204,28641.419241296404,0.15632094767911237,150.0
8,163.42685419811252,160.0K,569.6411349072798,1.6695240492674892,28129.700223757878,0.14754983763320742,160.0
9,171.25664227242177,170.0K,569.5988675503181,1.6970124078160376,28187.78539799072,0.15079517921431654,170.0
10,179.086430346731,180.0K,569.5461794848607,1.7191393695450141,28184.723474900362,0.1397134747706474,180.0
11,186.91621842104024,190.0K,569.4267064990673,1.734277994978815,28677.316901439983,0.11383990968673956,190.0
12,194.74600649534946,200.0K,569.4113636811122,1.7416188955026162,28385.16645255122,0.10373812671291734,200.0
13,202.5757945696587,210.0K,569.3855755489868,1.7714409042637045,28895.62026852368,0.09995018894237,210.0
14,210.40558264396793,220.0K,569.3541346868748,1.7904040794350164,29868.85682966206,0.08649978333129589,220.0
15,218.23537071827718,230.0K,569.251034650977,1.7961927533938293,29685.388174451156,0.06963527080033978,230.0
16,226.0651587925864,240.0K,569.2339854286208,1.8155430551685394,30501.965053069773,0.05772361184090589,240.0
17,233.89494686689565,250.0K,569.1474191238962,1.845011895153732,31599.18349655159,0.049538485991850824,250.0
18,241.72473494120487,260.0K,569.0892402531657,1.8820329096567188,32021.98579550956,0.03358368530596464,260.0
19,249.55452301551412,270.0K,569.0164476619294,1.9071303319565256,32608.57795653737,0.023039502701346026,270.0
20,257.3843110898233,280.0K,568.9168742320815,1.9544722615179795,32986.78580599956,0.012092728144548006,280.0
21,265.21409916413256,290.0K,568.8108481700277,1.9884065058738263,32797.44543230206,9.659594814472345e-16,290.0
22,273.0438872384418,300.0K,568.7038102866277,2.039949079800636,32823.651664181256,1.697104509212768e-17,300.0
23,280.87367531275106,310.0K,568.6090413575522,2.0976179683414746,32891.26082807896,2.9782671439327776e-17,310.0
24,288.7034633870603,320.0K,568.4754201236258,2.164920800635741,32400.199385808624,7.574633919970728e-19,320.0
25,296.53325146136956,330.0K,568.390866053741,2.2297393330778648,31964.13080432463,6.055644444860377e-18,330.0
26,304.3630395356788,340.0K,568.2417932684165,2.3031244111126443,31561.084996170965,6.520938126855878e-19,340.0
27,312.19282760998794,350.0K,568.1640603736938,2.3763805898070647,31730.60924465678,4.139851675810098e-15,350.0
28,320.0226156842972,360.0K,568.0552012230328,2.4390839642361186,31417.5901870387,2.7927096763028405e-16,360.0
29,327.85240375860644,370.0K,567.9291567173061,2.5244870478226047,31667.85286700848,1.340573475972229e-16,370.0
30,335.6821918329157,380.0K,567.806435621495,2.5911668677146458,31886.649640728658,9.252455199172641e-18,380.0
31,343.51197990722494,390.0K,567.6921779377541,2.675573475228924,32262.20853248364,2.3716169186704343e-17,390.0
32,351.3417679815342,400.0K,567.5619677835667,2.7690892393914117,32706.205378268696,3.7918529686399294e-17,400.0

File: data/GaN_laser_532nm/data_GaN_temperature_data_0001_cleaned_peak_735_fits.csv
,temperature,col,x0,Gamma,y0,zeta,temperature_exp
0,100.78854960363864,80.0K,738.1291137739528,3.6208046030983065,16821.20057392222,0.1457474190425767,80.0
1,108.61833767794788,90.0K,738.0198389417329,3.6518915524127586,16987.735598992906,0.13128260336489325,90.0
2,116.44812575225711,100.0K,737.9458860486702,3.7301585500485723,16739.36969003732,0.13033507240298386,100.0
3,124.27791382656635,110.0K,737.8833147212658,3.840665884349632,17040.273564508996,0.13282639152939416,110.0
4,132.10770190087558,120.0K,737.7531928234527,3.913082662099804,17079.252698941902,0.11785813092896948,120.0
5,139.9374899751848,130.0K,737.692517606551,3.994387526938652,17170.746491501694,0.11552931538084456,130.0
6,147.76727804949405,140.0K,737.5526765670252,4.119864533255939,16987.35265488013,0.10676014996914877,140.0
7,155.5970661238033,150.0K,737.5266193389259,4.198858092507481,17035.3460670807,0.11134874553106895,150.0
8,163.42685419811252,160.0K,737.3668106223645,4.3162120546272025,16832.205157578544,0.10977574274710036,160.0
9,171.25664227242177,170.0K,737.2774729163395,4.405837590027403,16992.879433945305,0.10563365230906915,170.0
10,179.086430346731,180.0K,737.0885683599547,4.543295700086416,16875.90786820112,0.10134542715696952,180.0
11,186.91621842104024,190.0K,736.8185289246537,4.6864627408250685,16972.662061823918,0.09447193920367637,190.0
12,194.74600649534946,200.0K,736.7299124559826,4.739714461998047,16814.049573774442,0.08555837708743698,200.0
13,202.5757945696587,210.0K,736.6055910272833,4.930154761893584,17273.930371218506,0.10197122040876912,210.0
14,210.40558264396793,220.0K,736.467325434793,4.962494355996398,17598.482984913546,0.0847103944726679,220.0
15,218.23537071827718,230.0K,736.2784828839017,5.080327216720317,17282.96755571443,0.08519484299875356,230.0
16,226.0651587925864,240.0K,736.1746062484297,5.177984247527173,17555.02102088593,0.08231732362648396,240.0
17,233.89494686689565,250.0K,735.9725018226287,5.300696971217864,17920.47643371704,0.08289757031583579,250.0
18,241.72473494120487,260.0K,735.8048765235471,5.486081892338371,18088.848999973146,0.08483587802255968,260.0
19,249.55452301551412,270.0K,735.6110204636367,5.554426139085026,18390.557796864698,0.06759401342415598,270.0
20,257.3843110898233,280.0K,735.3915650302831,5.70451449685533,18161.44125545583,0.0665271088629461,280.0
21,265.21409916413256,290.0K,735.1763030876215,5.84286928165153,18051.24671662045,0.06270370761546135,290.0
22,273.0438872384418,300.0K,734.9572066818513,5.931371470941438,17682.130006060368,0.04718454791036424,300.0
23,280.87367531275106,310.0K,734.750913169567,6.152304951565879,17495.457489687768,0.05362420927306448,310.0
24,288.7034633870603,320.0K,734.5236301854687,6.272683212878738,17050.5007746618,0.04473839656279987,320.0
25,296.53325146136956,330.0K,734.3258740289009,6.425897693333856,16577.97780602978,0.047492467082365125,330.0
26,304.3630395356788,340.0K,734.0719167880901,6.548872505861023,16316.815004706961,0.03428342747090383,340.0
27,312.19282760998794,350.0K,733.8690462136483,6.716155004083126,16101.473746907286,0.037763579644183205,350.0
28,320.0226156842972,360.0K,733.6543045704999,6.951570199288805,16056.013298041942,0.04378677074374935,360.0
29,327.85240375860644,370.0K,733.4176485540014,7.157171976505973,16018.297941011828,0.04353854526922963,370.0
30,335.6821918329157,380.0K,733.1766943552757,7.301867918108055,16263.434660133918,0.017051425992723378,380.0
31,343.51197990722494,390.0K,732.9439482156598,7.344984753762666,15906.409045025286,0.03371185647934907,390.0
32,351.3417679815342,400.0K,732.7323967601524,7.4651127240207895,15785.817013355576,0.059313708720758244,400.0

File: data/GaN_laser_532nm/data_voigt_fit_all_temperatures_most_prominent_1010.csv
,x0,Gamma,y0,zeta,temperature
2,531.7029012806424,13.408864236852647,13505.513369755705,4.866958467332573e-19,400.0
2,532.2534247871001,12.182940108426388,14497.57967458556,6.111612405283562e-19,380.0
2,532.5241399629065,11.512328316805771,15256.522496163818,2.4100175020230047e-19,360.0
2,532.791297445803,10.607578936736445,15105.555712710891,7.315406219292926e-19,340.0
2,533.0804440175631,9.886402469878574,15527.358403918382,1.6327219367090307e-20,320.0
2,533.3523657843473,9.058580161674922,15733.481835726783,8.460951929552956e-19,300.0
2,533.6392673306273,8.323023291143206,15729.033070992522,2.7925637700346253e-19,280.0
1,533.7583690762378,6.341248773122042,13776.840460778227,1.579242504562827e-19,200.0
2,533.8483024751737,7.857600730413283,15522.473987637657,4.1295891194762235e-21,260.0
1,533.916759379226,5.934408480314578,13540.940368944568,1.8204442239403516e-18,180.0
1,533.9853613837415,5.647736279211348,13490.783106632221,4.0641138404166335e-19,160.0
1,534.0649253359381,5.263225361096639,13210.313317662423,1.1869250997310369e-20,140.0
2,534.0727101147994,7.2734053042293905,14881.346307642689,1.3660311396359782e-19,240.0
0,534.0791541285266,4.323334997045166,53047.56445517065,9.086966319872437e-19,80.0
1,534.1110319933499,6.832033571991241,14052.746494214241,3.9198981514191403e-19,220.0
1,534.1154820629724,5.037919994892658,13115.232764816865,7.409956596407772e-16,120.0
1,534.1652585248042,4.836086427692232,13104.931097116028,5.275914066120334e-19,100.0
0,559.7283389514697,6.128969826652968,9364.180317230172,5.755939983776038e-16,400.0
0,560.1497726651824,5.8025474109266435,10151.832060526385,1.0268009724648526e-19,380.0
0,560.3256169374166,5.4276871075851325,10572.652074297357,1.9490341603492107e-18,360.0
0,560.5416221346256,5.076895147996715,10633.698443369534,2.2617285668102922e-17,340.0
0,560.7088838214638,4.747458666715222,11198.45102233974,4.672518558972771e-22,320.0
1,560.8117338373908,3.071260810869353,2766.5086627514165,4.622038550093468e-18,80.0
0,560.8606806988508,3.206826802418663,12465.903113630797,3.0500822493452703e-18,200.0
0,560.8791429196042,4.3932368260824175,12108.615100262972,9.906194888196412e-20,300.0
0,560.9242089251447,3.0674283817595036,12253.493240545988,5.6845125159240465e-18,180.0
0,560.9468372719,2.917397441253695,12152.57288192977,1.5132623095391656e-16,160.0
0,560.9502871614876,2.7928851992215926,12048.99075588006,2.6824423672029594e-15,140.0
0,560.9535231481882,2.663934798284196,11887.029916883193,1.1298662649956978e-15,120.0
0,560.9687140849243,2.5744578380220093,11798.598887984805,1.009325734509148e-16,100.0
0,561.0571168380129,4.077994770549787,13438.428045473327,2.3269546425244626e-20,280.0
0,561.1977123571024,3.768995877810714,13484.543895900384,2.8977823086252323e-16,260.0
0,561.3097573239315,3.4144008962517036,12538.054523306988,1.0347952150360086e-15,220.0
0,561.3388213982619,3.598336059514533,13246.519377318875,2.4862451385615735e-15,240.0
1,568.4651065501467,2.648038690508336,4087.749511758755,2.7511809289212813e-15,400.0
1,568.932348952691,2.4314282571215022,4281.268512396617,3.028119559497368e-16,380.0
1,569.1476382641011,2.3315975765128694,4631.034867809349,1.655490075545792e-21,360.0
1,569.351725057879,2.2252715026937486,4752.37452723062,6.956883931709759e-21,340.0
1,569.5607282287446,2.123040839536435,5005.5122495812,1.0078665557883026e-19,320.0
2,569.7378976519892,1.7676432517722935,5125.293169343413,0.08818869576435175,200.0
2,569.7425922501551,2.0002511326796943,1269.665717368515,3.3690627678881553e-18,80.0
1,569.7461673223503,2.020312884253713,5257.331080601762,0.004823604043694102,300.0
2,569.8013718579653,1.7015861227370883,5174.590399080642,0.061283256226532905,180.0
2,569.8360646011928,1.6100464812680395,5207.594920568901,0.04989434288366186,140.0
2,569.836727537902,1.6690365952430575,5154.368468273487,0.07229228177302356,160.0
2,569.8446197514725,1.5853724967843354,5204.717700650617,0.0674948189209386,120.0
2,569.8632800653658,1.5600485156537585,5232.381995070692,0.059009923889352466,100.0
1,569.9231119896887,1.9672645752497533,5362.560523166085,0.03324870626845905,280.0
1,570.0528634327227,1.8534760901382545,5347.369105762404,0.0020900126218494435,260.0
2,570.1666094038629,1.791281850707504,5080.515711512126,0.05334263991825654,220.0
1,570.1905014917309,1.8516495994203068,5297.506731069496,0.046362779281662804,240.0
